Repository: hlxin/orr-hea

File: phase stability/compound_data.csv
Alloys,Structure,delta,del_H,del_S,Tm,omega
CoCrFeNiAl,BCC,5.25,-12.32,13.38,1675.1,1.83
CoCrFeNiCuAl2.3,BCC,5.84,-9.38,14.35,1499.6,2.29
CoCrFeNiCuAl2.5,BCC,5.91,-9.78,14.21,1484.5,2.15
CoCrFeNiCuAl2.8,BCC,5.99,-10.28,14.01,1463.31,1.99
CoCrFeNiCuAl3,BCC,6.09,-10.56,13.86,1450.06,1.9
CoCrNiCu0.5Al,BCC,5.74,-10.17,13.15,1609.67,2.08
CoCrFeNiCu0.5Al,BCC,5.02,-7.93,14.7,1646.27,3.05
Al20Ti80Co80Cr80Fe80Ni80Cu80V80Mn80,BCC,6.01,-15.44,17.99,1633.5,1.91
CoCrFeNiCu0.25Al,BCC,5.13,-9.94,14.34,1660,2.39
CoCrFeNiAl1.25,BCC,5.55,-13.42,13.34,1639.79,1.62
CoCrFeNiAl1.5,BCC,5.77,-14.28,13.25,1607.68,1.5
CoCrFeNiAl2,BCC,6.04,-15.44,12.98,1551.5,1.3
CoCrFeNiAl2.5,BCC,6.19,-16.09,12.63,1503.96,1.17
CoCrFeNiAl3,BCC,6.26,-16.41,12.26,1463.21,1.1
MnCrFe1.5Ni0.5Al0.3,BCC,3.32,-5.51,12.31,1747.34,3.9
MnCrFe1.5Ni0.5Al0.5,BCC,4.03,-6.77,12.67,1711.17,3.2
W27.3Nb22.7Mo25.6Ta24.4,BCC,2.27,-6.49,11.5,3177.6,5.62
W21.1Nb20.6Mo21.7Ta15.6V21,BCC,3.18,-4.54,13.33,2950.49,8.67
TiCoNiCuAlZn,BCC,6.43,-17.89,14.9,1680.12,1.39
CoCrFeNiCu,FCC,1.07,3.2,13.38,1760,7.36
CoCrFeNiCuAl0.3,FCC,3.15,1.56,14.43,1713.22,15.85
CoCrFeNiCuAl0.5,FCC,3.82,-1.52,14.7,1684.86,16.29
CoCrFeNiMn,FCC,0.92,-4.16,13.38,1792.4,5.77
CoCrFeNiMnCu,FCC,0.99,1.44,14.9,1720,17.8
CoCrFeNiCu0.5,FCC,1.06,0.49,13.15,1804.67,48.44
CuNi,FCC,1.63,4,5.76,1543,2.22
Ti0.5CoCrFeNiCu,FCC,4.46,-3.7,14.7,1776.91,7.05
Ti0.5CoCrFeNiCu0.75Al0.25,FCC,5.03,-7.28,15.55,1757.61,3.76
CoFeNiCuV,FCC,2.63,-1.78,14.9,1833.67,15.35
CoCrFeNiCu0.75Al0.25,FCC,3,-0.71,14.32,1738.78,35.07
CoCrFeNiCu0.5Al0.5,FCC,4,-4.6,14.54,1717.55,5.43
CoCrFeNi,FCC,1.06,-3.75,11.53,1860.5,5.71
CoCrFeNiAl0.25,FCC,3.25,-6.75,12.71,1805.97,3.4
CoCrFeNiAl0.375,FCC,3.8,-7.99,12.97,1781.04,2.89
MoCrFeNiCu,FCC,2.92,4.64,13.38,1985,5.72
Ti0.5Co1.5CrFeNi1.5,FCC,4.6,-10.74,12.86,1848,2.22
Ti0.5Co1.5CrFeNi1.5Mo0.1,FCC,4.72,-10.64,13.38,1866.7,2.35
CoCrFeNiCuAl0.5V0.2,FCC,3.87,-2.5,15.44,1703.01,10.52
Mn2CrFeNi2Cu,FCC,0.99,0.44,12.98,1713,50.53
Mn2Cr2Fe2Ni2Cu,FCC,0.91,0.1,13.14,1749.11,229.83
MnCrFe2Ni2Cu2,FCC,0.95,3.88,12.97,1680.88,5.61
Ti0.1CoCrFeNiAl0.3,FCC,4.06,-8.93,13.47,1799.24,2.72
CoCrFeNiMo0.3,FCC,2.92,-4.15,12.83,1932.67,5.97
CoCrFeNiAl0.3Mo0.1,FCC,3.74,-7.26,13.44,1820.81,3.37
ZrHfTiCuFe,cp,9.84,-15.84,13.38,1949.4,1.64
ZrHfTiCuCo,cp,10.21,-23.52,13.38,1941.2,1.11
Ti2CoCrFeNiCu,cp,6.69,-14.04,14.53,1813.14,1.87
AlTiVYZr,cp,10.35,-14.88,13.38,1802.1,1.62
ZrTiVCuNiBe,cp,11.09,-24.89,14.9,1820.67,1.09
CrFeNiCuZr,cp,9.91,-14.4,13.38,1831.6,1.7
CoCrFeNiCuAl0.5B0.2,cp,5.77,-4,15.44,1708.73,6.6
CoCrFeNiCuAl0.5B0.6,cp,8.07,-8.01,15.92,1751.76,3.48
CoCrNiCuAlAu,cp,6.14,-6.45,14.9,1543.42,3.57
AlCrMoSiTi,cp,4.91,-34.08,13.38,1918.9,0.75
TiCoCrNiCuAlY0.5,cp,7.53,-18.32,16,1935.38,1.68
TiCoCrNiCuAlY0.8,cp,12.73,-19,16.16,1929.45,1.64
Zr57Ti5Al10Cu20Ni8,am,9.69,-31.5,10.18,1813.45,0.59
Zr38.5Ti16.5Cu15.25Ni9.75Be20,am,13.36,-33.2,12.47,1828.35,0.69
Zr39.88Ti15.12Cu13.77Ni9.98Be21.25,am,13.59,-34.27,12.34,1834.26,0.66
Zr42.63Ti12.37Cu11.25Ni10Be23.75,am,14.05,-36.9,11.97,1844.44,0.6
Zr41.2Ti13.8Cu12.5Ni10Be22.5,am,13.82,-36.72,12.18,1839.28,0.61
Zr44Ti11Cu10Ni10Be25,am,14.27,-37.07,11.73,1849.48,0.59
Zr45.38Ti9.62Cu8.75Ni10Be26.25,am,14.49,-37.23,11.46,1845.09,0.57
Zr46.75Ti8.25Cu7.5Ni10Be27.5,am,14.7,-37.03,11.16,1848.95,0.56
La55Al25Ni5Cu10Co5,am,16.19,-32.31,10.02,1200.78,0.37
Nd60Al15Ni10Cu10Fe5,am,17.11,-27.37,9.99,1313.18,0.48
Nd61Al11Ni8Co5Cu15,am,17.46,-27.43,9.82,1307.13,0.47
Cu47Ti33Zr11Si1Ni8,am,8.46,-17.56,10.07,1669.63,0.96
Cu47Ti33Zr11Si1Ni6Sn2,am,8.36,-17.02,10.45,1645.17,1.01
Fe61B15Mo7Zr8Co7Y2,am,13.2,-30.13,10.3,1992.27,0.68
Fe61B15Mo7Zr8Co6Y2Al1,am,13.24,-30.3,10.54,1983.91,0.69
Fe61B15Mo7Zr8Co5Y2Cr2,am,13.2,-29.97,10.65,1999.53,0.71
Au49Ag5.5Pd2.3Cu26.9Si16.3,am,5.3,-29.39,10.35,1377.64,0.49
Dy46Al24Co18Fe2Y10,am,13.71,-33.26,10.95,1533.6,0.5
Ti40Zr25Ni3Cu12Be20,am,12.03,-25.88,11.6,2010.4,0.9
Ti40Zr25Cu9Ni8Be18,am,12.31,-28.26,11.98,1852.02,0.79
Ti45Cu25Ni15Sn3Be7Zr5,am,9.08,-21.22,11.9,1705.29,0.96
Ti50Ni24Cu20B1Si2Sn3,am,7.89,-27.87,10.31,1731.86,0.64
Ti50Zr15Cu9Ni8Be18,am,11.64,-26.37,11.3,1833.82,0.79
Ti55Zr10Cu9Ni8Be18,am,11.18,-25.43,10.7,1824.72,0.77
Ti53Cu15Ni18.5Al7Hf3Si3B0.5,am,7.28,-32.23,11.28,1757.66,0.62
Ti53Cu15Ni18.5Al7Sc3Si3B0.5,am,7.54,-31.75,11.28,1697.36,0.6
Ti53Cu15Ni18.5Al7Ta3Si3B0.5,am,6.96,-31.28,11.28,1781.33,0.64
Ti53Cu15Ni18.5Al7Nb3Si3B0.5,am,6.96,-31.22,11.28,1765.04,0.64
ZrHfTiCuNi,am,10.21,-27.36,13.38,1932.8,0.95
Mg65Cu20Zn5Y10,am,12.7,-5.98,8.16,1085.64,1.48
Mg65Cu15Ag5Pd5Y10,am,9.27,-13.24,9.1,1074.86,0.74
Mg65Cu15Ag5Pd5Gd10,am,9.27,-13.24,9.1,1053.49,0.72
Mg65Cu7.5Ni7.5Zn5Ag5Y10,am,9.53,-7.35,9.96,1107.24,1.5

File: phase stability/element_properties.csv
element,atomic radius r (nm),radius,electronegativity,e/a,VEC,Tm,primitive_cell_pure_lattice_constant (A),
Li,0.15194,3.023,0.912,1,1,453.69,3.05462,0.99482096
Be,0.1128,2.22,1.576,2,2,1560,2.26,0.998230088
Na,0.1857,3.659,0.869,1,1,370.87,3.715,0.999730821
Mg,0.16013,3.2,1.293,2,2,923,3.186,1.005210295
Al,0.14317,2.86,1.613,3,3,933.47,2.856,1.002591036
K,0.231,4.525,0.734,1,1,336.53,4.706,0.981725457
Ca,0.1976,3.95,1.034,2,2,1115,3.894,1.01489471
Sc,0.1641,3.25,1.19,2,3,1814,3.267,1.004591368
Ti,0.14615,2.89,1.38,2,4,1941,2.906,1.005849966
V,0.1316,2.62,1.53,2,5,2183,2.701,0.974453906
Cr,0.12491,2.5,1.65,1,6,2180,2.563,0.974717128
Mn,0.135,2.24,1.75,2,7,1519,2.482,1.087832393
Fe,0.12412,2.48,1.8,2,8,1811,2.578,0.96291699
Co,0.1251,2.5,1.84,2,9,1768,2.49,1.004819277
Ni,0.12459,2.49,1.88,2,10,1728,2.479,1.005163372
Cu,0.1278,2.56,1.85,1,11,1357.77,2.561,0.998047638
Zn,0.13945,2.66,1.588,2,2,692.68,2.627,1.061667301
Ga,0.1392,2.44,1.756,3,3,302.91,4.48902,0.620179906
Ge,0.124,2.45,1.994,4,14,1211.4,3.029,0.818752063
Rb,0.244,4.837,0.706,1,1,312.46,5.047,0.966911036
Sr,0.2152,4.3,0.963,2,2,1050,4.259,1.010565861
Y,0.18015,3.55,1.12,2,3,1799,3.58,1.006424581
Zr,0.16025,3.17,1.32,2,4,2128,3.208,0.999064838
Nb,0.1429,2.86,1.41,1,5,2750,2.992,0.955213904
Mo,0.13626,2.72,1.47,1,6,2896,2.837,0.960592175
Tc,0.136,2.71,1.9,2,7,2430,2.747,0.990171096
Ru,0.13384,2.65,1.54,1,8,2607,2.705,0.989574861
Rh,0.1345,2.69,1.56,1,9,2237,2.718,0.989698308
Pd,0.13754,2.75,1.58,10,10,1828.05,2.798,0.983130808
Ag,0.14447,2.89,1.87,1,11,1234.93,2.942,0.982121006
Cd,0.15683,2.98,1.521,2,12,594.22,3.20388,0.979000462
In,0.1659,3.25,1.656,3,13,429.75,3.39132,0.9783801
Sn,0.162,2.81,1.824,4,14,505.08,3.404,0.951821387
Sb,0.145,2.91,1.984,5,15,903.78,3.10269,
Cs,0.265,5.235,0.659,1,1,301.59,5.458,0.971051667
Ba,0.2176,4.35,0.881,2,2,1000,4.491,0.96904921
La,0.1879,3.73,1.1,2,3,1193,3.74133,1.004455635
Hf,0.15775,3.13,1.16,2,4,2506,3.169,0.995582203
Ta,0.143,2.86,1.34,2,5,3290,2.989,0.956841753
W,0.1367,2.74,1.47,2,6,3695,2.859,0.956278419
Re,0.1375,2.74,1.6,2,7,3459,2.775,0.990990991
Os,0.13523,2.68,1.65,2,8,3306,2.732,0.989970717
Ir,0.13573,2.71,1.68,2,9,2739,2.741,0.990368479
Pt,0.1387,2.77,1.72,1,10,2041.4,2.812,0.986486486
Au,0.1442,2.88,1.92,1,11,1337.33,2.95,0.977627119
Tl,0.1716,3.46,1.789,3,13,577,3.53073,0.972036944
Pb,0.17497,3.5,1.854,4,14,600.61,3.571,0.979949594
Bi,0.143,3.07,2.01,5,15,544.4,4.79765,0.596125186
